Repository: runtosolve/ACI216.jl

# ACI216.jl

A Julia package for concrete slab fire resistance per **ACI/TMS 216.1M-14** and **ACI 318M-14**.

## Capabilities

| Function | Description |
|---|---|
| `temperature_within_slab` | Temperature at depth within a slab (ASTM E119 fire) |
| `temperature_profile` | Temperatures at multiple depths |
| `fire_resistance_rating` | Pass/fail check — Table 4.2 thickness + Table 4.3.1.1 cover |
| `maximum_fire_rating` | Highest rating (minutes) the slab achieves |
| `equivalent_thickness` | Equivalent thickness for ribbed slabs (§4.2.4) |
| `concrete_strength_reduction` | f'c retention fraction at elevated temperature |
| `steel_strength_reduction` | fy retention fraction at elevated temperature |
| `concrete_critical_temperature` | Temperature at which f'c drops below a threshold |
| `steel_critical_temperature` | Temperature at which fy drops below a threshold |

Supported aggregate types: `"carbonate"`, `"siliceous"`, `"semi_lightweight"`, `"lightweight"`

## Usage

```julia
using ACI216

# Temperature at 40 mm depth after 120 min — carbonate slab
T = temperature_within_slab(120.0, 40.0, "carbonate")           # °F
T = temperature_within_slab(120.0, 40.0, "carbonate"; temperature_unit=:celsius)

# Equivalent thickness — ribbed slab (tmin=65 mm, spacing=180 mm, avg=100 mm)
te = equivalent_thickness(65.0, 180.0, 100.0)

# Fire resistance rating check — unrestrained, interior, nonprestressed
res = fire_resistance_rating("carbonate", false, 150.0, 30.0)
print_fire_resistance_summary(res)

# With ACI 318M-14 durability cover — exterior slab
res = fire_resistance_rating("carbonate", false, 150.0, 40.0;
    exposure_condition = "exposed_to_weather",
    bar_diameter_mm    = 16.0)

# Prestressed slab — bonded tendons
res = fire_resistance_rating("carbonate", false, 150.0, 40.0;
    prestressed = true,
    tendon_type = "bonded")

# Maximum achievable fire rating (minutes)
m = maximum_fire_rating("carbonate", false, 150.0, 30.0)

# Material strength at 1000 °F
f_concrete = concrete_strength_reduction(1000.0, "carbonate", "unstressed")
f_steel    = steel_strength_reduction(1000.0)

# Critical temperatures
T_concrete = concrete_critical_temperature(0.75, "carbonate", "unstressed")
T_steel    = steel_critical_temperature(0.80)
```

## Demo

The demo uses Plots, which is kept out of the package's own dependencies.
It has its own environment in `scripts/`:

```
julia --project=scripts -e 'using Pkg; Pkg.instantiate()'
julia --project=scripts scripts/demo.jl
```

## Standards

- ACI/TMS 216.1M-14 — Tables 4.2, 4.3.1.1 and Section 4.2.4
- ACI 318M-14 — Tables 20.6.1.3.1 (nonprestressed) and 20.6.1.4.1 (prestressed)

File: assets/carbonate_concrete.csv
Distance_Label,Distance_in,Distance_mm,Time_min,Temperature(F)
7 in.,7,180,30,116.0140522
7 in.,7,180,45,115.4922268
7 in.,7,180,60,136.4465115
7 in.,7,180,90,183.9625654
7 in.,7,180,120,212.9495398
7 in.,7,180,180,257.7923078
7 in.,7,180,240,294.8376353
6 in.,6,150,30,128.0203141
6 in.,6,150,45,147.5203312
6 in.,6,150,60,176.481642
6 in.,6,150,90,222.6589144
6 in.,6,150,120,244.9776442
6 in.,6,150,180,293.819648
6 in.,6,150,240,341.5495649
5 in.,5,125,30,138.2565043
5 in.,5,125,45,174.4385387
5 in.,5,125,60,204.0621115
5 in.,5,125,90,255.7991058
5 in.,5,125,120,298.8033659
5 in.,5,125,180,373.8941864
5 in.,5,125,240,435.8538261
3 1/2 in.,3.5,90,30,166.0586783
3 1/2 in.,3.5,90,45,212.2459309
3 1/2 in.,3.5,90,60,254.1060247
3 1/2 in.,3.5,90,90,320.3037138
3 1/2 in.,3.5,90,120,376.6494531
3 1/2 in.,3.5,90,180,492.887491
3 1/2 in.,3.5,90,240,605.9995666
4 in.,4,100,30,153.8257217
4 in.,4,100,45,191.1162787
4 in.,4,100,60,226.3002863
4 in.,4,100,90,286.9375406
4 in.,4,100,120,338.8384965
4 in.,4,100,180,442.8471422
4 in.,4,100,240,534.8295655
3 1/8 in.,3.125,80,30,180.5158087
3 1/8 in.,3.125,80,45,228.9272353
3 1/8 in.,3.125,80,60,275.2356769
3 1/8 in.,3.125,80,90,354.7784095
3 1/8 in.,3.125,80,120,437.8142359
3 1/8 in.,3.125,80,180,596.3115783
3 1/8 in.,3.125,80,240,689.4096529
2 3/4 in.,2.75,70,30,204.9817219
2 3/4 in.,2.75,70,45,262.2898441
2 3/4 in.,2.75,70,60,319.7191553
2 3/4 in.,2.75,70,90,418.1673662
2 3/4 in.,2.75,70,120,521.2243222
2 3/4 in.,2.75,70,180,687.5027089
2 3/4 in.,2.75,70,240,780.5972192
2 3/8 in.,2.375,60,30,229.4511993
2 3/8 in.,2.375,60,45,296.7645398
2 3/8 in.,2.375,60,60,368.6509815
2 3/8 in.,2.375,60,90,511.5826708
2 3/8 in.,2.375,60,120,625.756932
2 3/8 in.,2.375,60,180,778.6938396
2 3/8 in.,2.375,60,240,866.2279151
2 in.,2,50,30,279.4915481
2 in.,2,50,45,360.8207487
2 in.,2,50,60,462.0662861
2 in.,2,50,90,634.1310894
2 in.,2,50,120,739.1898019
2 in.,2,50,180,882.785179
2 in.,2,50,240,962.5403488
1 1/2 in.,1.5,40,30,345.7697923
1 1/2 in.,1.5,40,45,455.792975
1 1/2 in.,1.5,40,60,593.2925473
1 1/2 in.,1.5,40,90,759.5759242
1 1/2 in.,1.5,40,120,862.409037
1 1/2 in.,1.5,40,180,998.4422228
1 1/2 in.,1.5,40,240,1079.754314
1 3/16 in.,1.1875,30,30,438.5214091
1 3/16 in.,1.1875,30,45,617.4904189
1 3/16 in.,1.1875,30,60,744.7623556
1 3/16 in.,1.1875,30,90,897.2544284
1 3/16 in.,1.1875,30,120,993.86128
1 3/16 in.,1.1875,30,180,1135.004363
1 3/16 in.,1.1875,30,240,1211.426123
1 in.,1,25,30,508.5850262
1 in.,1,25,45,703.788367
1 in.,1,25,60,827.2756436
1 in.,1,25,90,976.4350199
1 in.,1,25,120,1072.593472
1 in.,1,25,180,1207.514571
1 in.,1,25,240,1283.043811
3/4 in.,0.75,20,30,626.4698083
3/4 in.,0.75,20,45,811.6608021
3/4 in.,0.75,20,60,928.2567039
3/4 in.,0.75,20,90,1073.186585
3/4 in.,0.75,20,120,1166.229056
3/4 in.,0.75,20,180,1295.814276
3/4 in.,0.75,20,240,1368.229672
9/16 in.,0.5625,15,30,752.1334961
9/16 in.,0.5625,15,45,928.4320714
9/16 in.,0.5625,15,60,1044.581
9/16 in.,0.5625,15,90,1180.391768
9/16 in.,0.5625,15,120,1270.763804
9/16 in.,0.5625,15,180,1393.677928
9/16 in.,0.5625,15,240,1464.311846
3/8 in.,0.375,10,30,856.2248355
3/8 in.,0.375,10,45,1038.526542
3/8 in.,0.375,10,60,1154.896462
3/8 in.,0.375,10,90,1292.931404
3/8 in.,0.375,10,120,1380.196725
3/8 in.,0.375,10,180,1507.77805
3/8 in.,0.375,10,240,1577.969985
3/16 in.,0.1875,5,30,1000.133165
3/16 in.,0.1875,5,45,1189.770368
3/16 in.,0.1875,5,60,1303.695836
3/16 in.,0.1875,5,90,1441.951057
3/16 in.,0.1875,5,120,1526.550934
3/16 in.,0.1875,5,150,1600

File: assets/semi_lightweight_concrete.csv
Distance_Label,Distance_in,Distance_mm,Time_min,Temperature(F)
7 in.,7,180,30,89.67267189
7 in.,7,180,45,98.65478153
7 in.,7,180,60,107.4057831
7 in.,7,180,90,122.9364845
7 in.,7,180,120,141.2649704
7 in.,7,180,180,173.9234811
7 in.,7,180,240,200.3208952
6 in.,6,150,30,100.5033815
6 in.,6,150,45,113.7678736
6 in.,6,150,60,127.5562637
6 in.,6,150,90,152.6598167
6 in.,6,150,120,177.7891807
6 in.,6,150,180,215.4852123
6 in.,6,150,240,236.089173
5 in.,5,125,30,118.8918284
5 in.,5,125,45,141.4763562
5 in.,5,125,60,164.8357447
5 in.,5,125,90,200.518118
5 in.,5,125,120,231.6928248
5 in.,5,125,180,287.5255463
5 in.,5,125,240,323.7466424
4 in.,4,100,30,140.3022848
4 in.,4,100,45,162.886945
4 in.,4,100,60,188.2622419
4 in.,4,100,90,231.249272
4 in.,4,100,120,277.2854463
4 in.,4,100,180,380.4726906
4 in.,4,100,240,481.9331101
3 1/2 in.,3.5,90,30,161.4607196
3 1/2 in.,3.5,90,45,181.023635
3 1/2 in.,3.5,90,60,205.1388237
3 1/2 in.,3.5,90,90,253.4161904
3 1/2 in.,3.5,90,120,303.7338207
3 1/2 in.,3.5,90,180,437.1477786
3 1/2 in.,3.5,90,240,545.9129872
3 1/8 in.,3.125,80,30,181.1087452
3 1/8 in.,3.125,80,45,212.0060164
3 1/8 in.,3.125,80,60,243.4259942
3 1/8 in.,3.125,80,90,301.2740947
3 1/8 in.,3.125,80,120,364.9429157
3 1/8 in.,3.125,80,180,510.1963316
3 1/8 in.,3.125,80,240,613.4193142
2 3/4 in.,2.75,70,30,203.2746048
2 3/4 in.,2.75,70,45,234.6753898
2 3/4 in.,2.75,70,60,268.6149222
2 3/4 in.,2.75,70,90,342.8360906
2 3/4 in.,2.75,70,120,430.9372452
2 3/4 in.,2.75,70,180,603.142814
2 3/4 in.,2.75,70,240,709.1367112
2 3/8 in.,2.375,60,30,224.6846641
2 3/8 in.,2.375,60,45,264.6502141
2 3/8 in.,2.375,60,60,308.917207
2 3/8 in.,2.375,60,90,409.0824418
2 3/8 in.,2.375,60,120,523.6338238
2 3/8 in.,2.375,60,180,716.7452764
2 3/8 in.,2.375,60,240,830.044095
2 in.,2,50,30,249.3704753
2 in.,2,50,45,293.6174813
2 in.,2,50,60,370.3777942
2 in.,2,50,90,526.4628462
2 in.,2,50,120,661.4165981
2 in.,2,50,180,860.5736581
2 in.,2,50,240,973.6203227
1 1/2 in.,1.5,40,30,350.6298335
1 1/2 in.,1.5,40,45,407.4714358
1 1/2 in.,1.5,40,60,495.8194498
1 1/2 in.,1.5,40,90,684.6499758
1 1/2 in.,1.5,40,120,826.6559657
1 1/2 in.,1.5,40,180,1025.309247
1 1/2 in.,1.5,40,240,1144.905695
1 3/16 in.,1.1875,30,30,422.4182783
1 3/16 in.,1.1875,30,45,581.6272868
1 3/16 in.,1.1875,30,60,719.3959775
1 3/16 in.,1.1875,30,90,911.5513097
1 3/16 in.,1.1875,30,120,1042.071148
1 3/16 in.,1.1875,30,180,1231.203015
1 3/16 in.,1.1875,30,240,1336.945208
1 in.,1,25,30,520.6550974
1 in.,1,25,45,698.9069355
1 in.,1,25,60,840.9073662
1 in.,1,25,90,1020.368273
1 in.,1,25,120,1146.655577
1 in.,1,25,180,1324.909004
1 in.,1,25,240,1436.088511
3/4 in.,0.75,20,30,630.982602
3/4 in.,0.75,20,45,819.8169666
3/4 in.,0.75,20,60,951.2396359
3/4 in.,0.75,20,90,1127.97855
3/4 in.,0.75,20,120,1255.168685
3/4 in.,0.75,20,180,1422.238228
3/4 in.,0.75,20,240,1531.60445
9/16 in.,0.5625,15,30,753.4007921
9/16 in.,0.5625,15,45,927.72554
9/16 in.,0.5625,15,60,1056.126809
9/16 in.,0.5625,15,90,1242.839267
9/16 in.,0.5625,15,120,1375.772478
9/16 in.,0.5625,15,180,1529.846122
9/16 in.,0.5625,15,215,1600.838078
3/8 in.,0.375,10,30,881.259314
3/8 in.,0.375,10,45,1073.115238
3/8 in.,0.375,10,60,1197.587352
3/8 in.,0.375,10,90,1366.164259
3/8 in.,0.375,10,120,1486.100777
3/8 in.,0.375,10,145,1600.827957
3/16 in.,0.1875,5,30,1014.322164
3/16 in.,0.1875,5,45,1191.786394
3/16 in.,0.1875,5,60,1324.665912
3/16 in.,0.1875,5,90,1513.49463
3/16 in.,0.1875,5,105,1600.915832

File: assets/siliceous_concrete.csv
Distance_Label,Distance_in,Distance_mm,Time_min,Temperature(F)
7 in.,7,180,30,115.4828109
7 in.,7,180,45,140.9364116
7 in.,7,180,60,162.0014605
7 in.,7,180,90,195.3544546
7 in.,7,180,120,224.3188968
7 in.,7,180,180,272.5929671
7 in.,7,180,240,305.0682508
6 in.,6,150,30,127.2441299
6 in.,6,150,45,158.490619
6 in.,6,150,60,181.3110886
6 in.,6,150,90,223.4411864
6 in.,6,150,120,253.458881
6 in.,6,150,180,306.8236715
6 in.,6,150,240,372.6519492
5 in.,5,125,30,145.3249635
5 in.,5,125,45,176.0448264
5 in.,5,125,60,203.2538479
5 in.,5,125,90,253.283339
5 in.,5,125,120,297.1688574
5 in.,5,125,180,384.062184
5 in.,5,125,240,466.2158746
4 3/8 in.,4.375,110,30,162.0014605
4 3/8 in.,4.375,110,45,193.950118
4 3/8 in.,4.375,110,60,226.9520279
4 3/8 in.,4.375,110,90,278.9124817
4 3/8 in.,4.375,110,120,325.6066734
4 3/8 in.,4.375,110,180,423.0325244
4 3/8 in.,4.375,110,240,510.2769352
4 in.,4,100,30,176.0448264
4 in.,4,100,45,212.9086619
4 in.,4,100,60,248.3681609
4 in.,4,100,90,315.249691
4 in.,4,100,120,371.2476126
4 in.,4,100,180,489.2118863
4 in.,4,100,240,577.6850916
3 1/2 in.,3.5,90,30,192.1946972
3 1/2 in.,3.5,90,45,231.5161218
3 1/2 in.,3.5,90,60,270.8375463
3 1/2 in.,3.5,90,90,341.0543759
3 1/2 in.,3.5,90,120,413.0266262
3 1/2 in.,3.5,90,180,571.8922031
3 1/2 in.,3.5,90,240,666.8604651
3 1/8 in.,3.125,80,30,209.3978205
3 1/8 in.,3.125,80,45,246.261656
3 1/8 in.,3.125,80,60,287.1629592
3 1/8 in.,3.125,80,90,372.125323
3 1/8 in.,3.125,80,120,475.1685204
3 1/8 in.,3.125,80,180,650.3595102
3 1/8 in.,3.125,80,240,746.9076508
2 3/4 in.,2.75,70,30,231.3405797
2 3/4 in.,2.75,70,45,267.3267049
2 3/4 in.,2.75,70,60,313.6698124
2 3/4 in.,2.75,70,90,427.9477025
2 3/4 in.,2.75,70,120,553.1092012
2 3/4 in.,2.75,70,180,733.3909111
2 3/4 in.,2.75,70,240,835.7319402
2 3/8 in.,2.375,60,30,260.3050219
2 3/8 in.,2.375,60,45,310.334513
2 3/8 in.,2.375,60,60,371.5986968
2 3/8 in.,2.375,60,90,518.8784968
2 3/8 in.,2.375,60,120,646.4975845
2 3/8 in.,2.375,60,180,826.744186
2 3/8 in.,2.375,60,240,933.7546343
2 in.,2,50,30,288.1108864
2 in.,2,50,45,375.5308392
2 in.,2,50,60,475.1685204
2 in.,2,50,90,661.1729019
2 in.,2,50,120,786.5099427
2 in.,2,50,180,958.611392
2 in.,2,50,240,1072.362656
1 1/2 in.,1.5,40,30,379.5753286
1 1/2 in.,1.5,40,45,485.2376138
1 1/2 in.,1.5,40,60,628.8169869
1 1/2 in.,1.5,40,90,812.082912
1 1/2 in.,1.5,40,120,935.4398382
1 1/2 in.,1.5,40,180,1120.222447
1 1/2 in.,1.5,40,240,1228.665319
1 3/16 in.,1.1875,30,30,472.5985844
1 3/16 in.,1.1875,30,45,656.1172902
1 3/16 in.,1.1875,30,60,794.388271
1 3/16 in.,1.1875,30,90,989.5348837
1 3/16 in.,1.1875,30,120,1133.872599
1 3/16 in.,1.1875,30,180,1317.138524
1 3/16 in.,1.1875,30,240,1432.153691
1 in.,1,25,30,556.2689585
1 in.,1,25,45,742.3154702
1 in.,1,25,60,881.0920121
1 in.,1,25,90,1084.327604
1 in.,1,25,120,1222.345804
1 in.,1,25,180,1410.41456
1 in.,1,25,240,1527.704752
3/4 in.,0.75,20,30,666.2285137
3/4 in.,0.75,20,45,855.3083923
3/4 in.,0.75,20,60,993.3265925
3/4 in.,0.75,20,90,1183.923155
3/4 in.,0.75,20,120,1326.491405
3/4 in.,0.75,20,180,1507.482305
3/4 in.,0.75,20,233.5875264,1600.252781
9/16 in.,0.5625,15,30,781.2436805
9/16 in.,0.5625,15,45,959.9595551
9/16 in.,0.5625,15,60,1098.483316
9/16 in.,0.5625,15,90,1288.068756
9/16 in.,0.5625,15,120,1429.120324
9/16 in.,0.5625,15,175,1597.724975
3/8 in.,0.375,10,30,896.2588473
3/8 in.,0.375,10,45,1078.26087
3/8 in.,0.375,10,60,1217.290192
3/8 in.,0.375,10,90,1405.611729
3/8 in.,0.375,10,120,1541.607685
3/8 in.,0.375,10,130,1600.252781
3/16 in.,0.1875,5,30,1017.593529
3/16 in.,0.1875,5,45,1199.595551
3/16 in.,0.1875,5,60,1334.327604
3/16 in.,0.1875,5,90,1526.946411
3/16 in.,0.1875,5,100,1598.988878

File: assets/steel_strength.csv
temperature_F,strength_fraction
85.81390257,0.9892625228999999
102.5553224,0.978819466
119.2965577,0.9681693757
136.0369937,0.9566221408
152.7797048,0.9476283175
169.518788,0.9345628379
186.2619296,0.9260520925
203.0034724,0.9157470578
219.7447692,0.9051659786999999
236.4872344,0.8958961109000001
253.230007,0.8869712987
269.9737635,0.8791506646
286.7177659,0.8716060749000001
303.4645354,0.8671669859
320.2116738,0.8631419637000001
336.9577054,0.8578747412
353.7017693,0.8503991627
370.7866773,0.8456682413
390.2427358,0.8435872499
406.9912885,0.8411494835000001
423.7408865,0.8398849061999999
440.4903616,0.8384823068
457.237992,0.8350093735
473.9851304,0.8309843512
490.7328223,0.8275804291
507.4833427,0.8273510188000001
524.2317109,0.824706219
540.9808785,0.8229585639
557.727894,0.8187955194
574.4756473,0.8154606084
591.2240771,0.8128848198
607.971154,0.8087907864
624.7192148,0.8058009309999999
641.4665992,0.8020519532
658.2145985,0.7989930866999999
674.9600152,0.7930357530000001
691.7061083,0.7878375416
708.4520784,0.782501308
725.1980486,0.7771650742999999
741.9448795,0.7727949963999999
758.9959183,0.7680311483
775.4365738,0.7618464846999999
792.1825439,0.756510251
808.9273457,0.749862806
825.6706103,0.7414900829
842.4155965,0.7350496712000001
859.1613207,0.7294373931
875.9045852,0.72106467
892.6480957,0.7129679913
909.3927131,0.7061135129
926.1363466,0.6981548565
943.8915053,0.6860771801
961.1384111,0.6732640632
977.8780477,0.6608196836000001
994.0110766,0.6511917717
1009.836668,0.6383330124
1024.28953,0.6229878495
1040.264346,0.6067005674
1054.716391,0.5904377482000001
1066.88401,0.5739105622999999
1079.051037,0.5567191443
1091.219784,0.5414571624
1103.385938,0.5232852114
1114.792234,0.5068403771
1124.673,0.487324939
1136.081437,0.4732827874
1148.246972,0.4544161791
1158.892468,0.4386411127
1168.01346,0.4209449705
1177.895167,0.4024850739
1189.29953,0.38387131859999996
1200.700935,0.36193640289999995
1212.866525,0.3431318499
1224.777217,0.32309406209999997
1235.675843,0.3065685714
1247.844985,0.2917494109
1259.251015,0.27500635
1272.772476,0.2587575082
1289.678381,0.24302337229999998
1306.414697,0.226852392
1321.970842,0.2154217578
1339.89108,0.19872011
1356.631208,0.1868278195
1373.370968,0.1745214622
1390.113003,0.16476851650000002
1399.244524,0.1588903653
